Repository: jhin0410-lgtm/materials-characterization-analyzer

# Materials Characterization Analyzer
`materials-characterization-analyzer` is a small CLI-based Python project for organizing XRD, SEM, and EDS characterization inputs into result tables, plots, and a Markdown report.

The current implementation is `v0.1`. It is intended as a reproducible analysis-support workflow for portfolio and learning purposes. It is not an automatic material identification system, and it does not confirm crystal phases.

## Project Overview

The project provides three analysis modules and one report-generation workflow:

- XRD: reads a two-column diffraction pattern, smooths intensity, detects peaks, estimates FWHM, and saves a plot/table.
- SEM: reads an image, applies threshold-based region detection, measures simple region statistics, and saves overlay/histogram outputs.
- EDS: reads elemental composition data, sorts composition values, and saves a table/chart.
- Report: combines saved XRD, SEM, and EDS result tables into one cautious Markdown summary.

The repository includes small synthetic/demo inputs under `data/demo/` so the workflow can be run without external files.

## Demo Data Notice

All files in `data/demo/` are synthetic/demo files created only to exercise the workflow:

- `synthetic_xrd.csv` is artificial XRD-like intensity data with generated peaks.
- `synthetic_sem.png` is a simple generated image with bright regions on a dark background.
- `synthetic_eds.csv` is a synthetic elemental composition table.

# TM-Fe-Si public Excel source audit

## Purpose

This case freezes a source-and-schema audit for the uploaded 13-workbook subset of the public TM-Fe-Si dataset before any new feature extraction, normalization, phase inference, or cross-repository modeling is attempted.

The public source is:

- Data in Brief article DOI `10.1016/j.dib.2022.108868`;
- Mendeley Data DOI `10.17632/gp8rkw2k6v.2` (version 2, CC BY 4.0).

The uploaded subset contains one six-composition XRD workbook and paired dc-magnetization / isothermal M-H workbooks for Ti, Zr, Hf, V, Nb, and Ta nominal compositions. The full public dataset also contains SEM/EDS evidence, but those files are not present in the uploaded 13-workbook subset and are therefore outside this audit.

## Measurement context preserved

The publication describes 1.5 g polycrystalline samples prepared at nominal `TM:Fe:Si = 7:52:41`, arc melted under Ar, remelted several times, annealed at 1050 °C for one day, and air cooled.

- XRD: room-temperature powdered material, Shimadzu XRD-7000L, Cu-Kα radiation, Bragg-Brentano geometry.
- dc magnetization: bulk material, 100 Oe; 50–400 K on Quantum Design VersaLab VSM; high-temperature 400–800 K on Tamakawa TM-VSM33483-HGC.
- M-H: bulk material on VersaLab VSM from -30 to +30 kOe at 50, 100, 200, 300, and 400 K.

## Important audit findings

The workbook XML `dimension_ref` is not a reliable data-range proxy because formatted blank cells extend several worksheets. `source_audit_snapshot.json` therefore records actual non-empty ranges observed from the workbook content.

The XRD workbook contains six `(2θ, intensity)` pairs from 20 to 90 degrees. The associated publication explicitly states that the origin of each XRD pattern was shifted by an integer value for clarity. Consequently, absolute XRD intensity magnitude is not comparable across the six compositions from this figure-data workbook. No offset is silently removed.

The dc workbooks are not schema-identical: Ti contains only `T (K)` and `M (emu/g)`, while Zr/Hf/V/Nb/Ta also contain `dM/dT`. Those derivative values are stored as values rather than workbook formulas, so their derivation is not encoded in the Excel files.

Zr and Hf include the high-temperature magnetization segment. Because the source publication states that 50–400 K and 400–800 K were measured using different VSM instruments, the complete Zr/Hf temperature trajectories must preserve this instrument-segment provenance.

M-H trajectories have unequal row counts. Curves must be keyed by their physical H coordinate and temperature, never joined or trimmed by spreadsheet row number.

## Cross-modal identity boundary

The source describes XRD on powdered material and magnetometry on bulk material. It does not provide a specimen identifier that proves the exact physical object was measured in both modalities. The strongest defensible shared identity for this subset is therefore the nominal composition plus common preparation/batch family, not exact specimen identity.

This distinction is required for the future MCA → MDA handoff. Stable IDs must encode nominal composition/preparation identity and must not be inferred from row order or filename position.

## Scientific closeout

- workbook access/schema audit: **Supported**;
- article-level source/version/license and measurement context: **Supported**;
- exact specimen identity across XRD and VSM: **Inconclusive**;
- absolute XRD intensity comparability across compositions: **Unsupported**;

File: case_studies/tm_fe_si_public_excel_source_audit/source_audit_snapshot.json
{
  "schema_version": "1.0",
  "case_id": "tm_fe_si_public_excel_source_audit",
  "audit_date": "2026-08-09",
  "source": {
    "title": "Datasets on materials research of hard ferromagnet in TM-Fe-Si (TM=Ti, Zr, Hf, V, Nb, and Ta) ternary systems",
    "article_doi": "10.1016/j.dib.2022.108868",
    "dataset_doi": "10.17632/gp8rkw2k6v.2",
    "dataset_version": 2,
    "dataset_license": "CC BY 4.0",
    "publisher_repository": "Mendeley Data",
    "institution": "Fukuoka Institute of Technology",
    "uploaded_subset_file_count": 13,
    "uploaded_subset_scope": ["xrd_patterns", "dc_magnetization", "isothermal_m_h_curves"],
    "full_publication_dataset_contains_additional_sem_eds_evidence": true,
    "uploaded_subset_contains_sem_eds_files": false
  },
  "preparation_context": {
    "nominal_atomic_ratio": "TM:Fe:Si=7:52:41",
    "tm_values": ["Ti", "Zr", "Hf", "V", "Nb", "Ta"],
    "sample_mass_g": 1.5,
    "synthesis": "arc_melted_under_ar",
    "homogenization": "remelted_multiple_times_and_flipped",
    "anneal_temperature_c": 1050,
    "anneal_duration_days": 1,
    "cooling": "air_cooled_after_anneal"
  },
  "measurement_context": {
    "xrd": {
      "sample_form": "powdered_portion",
      "temperature": "room_temperature",
      "instrument": "Shimadzu XRD-7000L",
      "radiation": "Cu-Kalpha",
      "geometry": "Bragg-Brentano",
      "publication_plot_offset": "origin_of_each_pattern_shifted_by_integer_value_for_clarity"
    },
    "dc_magnetization": {
      "sample_form": "bulk",
      "field_oe": 100,
      "low_temperature_range_k": [50, 400],
      "low_temperature_instrument": "Quantum Design VersaLab VSM",
      "high_temperature_range_k": [400, 800],
      "high_temperature_instrument": "Tamakawa TM-VSM33483-HGC",
      "high_temperature_data_present_for_uploaded_subset": ["Zr7Fe52Si41", "Hf7Fe52Si41"]
    },
    "m_h": {
      "sample_form": "bulk",
      "instrument": "Quantum Design VersaLab VSM",
      "field_range_koe": [-30, 30],
      "temperatures_k": [50, 100, 200, 300, 400]
    }
  },
  "workbooks": [
    {"file":"Fig.2-XRD data.xlsx","bytes":218303,"sha256":"7138e2e2d6dbf422c7b534af38810bfe963969cd3f8e8b3a7e8daf7ddb17ac20","actual_nonempty_range":"A1:L3503","role":"xrd_six_composition_pairs","formulas_present":false},
    {"file":"Fig.3a-dc magnetization Ti7Fe52Si41-ver2.xlsx","bytes":45473,"sha256":"ae3b7fa5683008702b7cf7f99c7d8fb5823296058ee5f3919a55db01ced65f33","actual_nonempty_range":"A1:B353","role":"dc_magnetization_Ti7Fe52Si41","headers":["T (K)","M (emu/g)"],"formulas_present":false},
    {"file":"Fig.3b-MH curves Ti7Fe52Si41.xlsx","bytes":144037,"sha256":"eeda55b961b6000f3865f11707afdb247715c1210362fe9ff3186a11218c999e","actual_nonempty_range":"A1:J439","role":"m_h_Ti7Fe52Si41","formulas_present":false},
    {"file":"Fig.3c-dc magnetization Zr7Fe52Si41-ver2.xlsx","bytes":54640,"sha256":"780bde92d7a203ce661176af6eef2ef27964b804b4a816ad739d40725a6b6037","actual_nonempty_range":"A1:C667","role":"dc_magnetization_Zr7Fe52Si41","headers":["T (K)","M (emu/g)","dM/dT"],"formulas_present":false},
    {"file":"Fig.3d-MH curves Zr7Fe52Si41.xlsx","bytes":142383,"sha256":"b3f9498fe32e28ce3af5638626689f6801e8710959f58c01d670695e1c618437","actual_nonempty_range":"A1:J444","role":"m_h_Zr7Fe52Si41","formulas_present":false},
    {"file":"Fig.3e-dc magnetization Hf7Fe52Si41-ver2.xlsx","bytes":55355,"sha256":"b1e3a98a54ac7cde44ddfee4dfb19eb2d0d67de8c315e547546cbb411fdc1cf4","actual_nonempty_range":"A1:C685","role":"dc_magnetization_Hf7Fe52Si41","headers":["T (K)","M (emu/g)","dM/dT"],"formulas_present":false},
    {"file":"Fig.3f-MH curves Hf7Fe52Si41.xlsx","bytes":142516,"sha256":"b67e0166b5f6a538f05bb51a7dd96eacbb5c2aba636693379566ba8bddc786fc","actual_nonempty_range":"A1:J444","role":"m_h_Hf7Fe52Si41","formulas_present":false},
    {"file":"Fig.4a-dc magnetization V7Fe52Si41-ver2.xlsx","bytes":49873,"sha256":"2b22607c7742a13d97234f1d68df55f7df2534284d799d6d8bad878fce52f7ef","actual_nonempty_range":"A1:C353","role":"dc_magnetization_V7Fe52Si41","headers":["T (K)","M (emu/g)","dM/dT"],"formulas_present":false},
    {"file":"Fig.4b-MH curves V7Fe52Si41.xlsx","bytes":143245,"sha256":"90ec2bc7b6af67650c62e3751dae2633db026ebe52f3008a8d9853924ba20c82","actual_nonempty_range":"A1:J439","role":"m_h_V7Fe52Si41","formulas_present":false},
    {"file":"Fig.4c-dc magnetization Nb7Fe52Si41-ver2.xlsx","bytes":49521,"sha256":"61aa332f3b111003f1a4bfbe37d1c391243294fdedc7db4d15c8e9741f8b2181","actual_nonempty_range":"A1:C354","role":"dc_magnetization_Nb7Fe52Si41","headers":["T (K)","M (emu/g)","dM/dT"],"formulas_present":false},
    {"file":"Fig.4d-MH curves Nb7Fe52Si41.xlsx","bytes":142731,"sha256":"0d4d0c2e9d016baa6dae88f061f4b6654ce14c6f007b49289af2ba7cb347cc27","actual_nonempty_range":"A1:J439","role":"m_h_Nb7Fe52Si41","formulas_present":false},
    {"file":"Fig.4e-dc magnetization Ta7Fe52Si41-ver2.xlsx","bytes":49616,"sha256":"8f31cffc2371f95054689416e4ac2f8f01c2e061de3d87817ee2bb8dde7e0b21","actual_nonempty_range":"A1:C355","role":"dc_magnetization_Ta7Fe52Si41","headers":["T (K)","M (emu/g)","dM/dT"],"formulas_present":false},
    {"file":"Fig.4f-MH curves Ta7Fe52Si41.xlsx","bytes":143666,"sha256":"4b8f303afa20ef7235a673a68976d61adb8c0e4f93ae4b421c1f8bc95ab028e2","actual_nonempty_range":"A1:J445","role":"m_h_Ta7Fe52Si41","formulas_present":false}
  ],
  "scientific_findings": {
    "xlsx_access_and_schema": "Supported",
    "article_level_source_binding": "Supported",
    "exact_cross_modality_specimen_identity": "Inconclusive",
    "safe_cross_modality_identity_level": "nominal_composition_and_preparation_batch_family",
    "absolute_xrd_intensity_cross_composition_comparability": "Unsupported",
    "xrd_peak_position_descriptive_use": "Diagnostic",
    "magnetic_property_descriptive_use": "Diagnostic",
    "predictive_use": "Unsupported",
    "causal_use": "Unsupported",
    "engineering_decision_use": "Unsupported"
  },
  "limitations": [
    "The uploaded 13-workbook subset does not include the SEM/EDS files used by the publication for phase assignment.",
    "XRD pattern origins were shifted by integer values for clarity, so absolute intensity magnitude must not be compared across compositions without an explicit offset-restoration contract.",
    "XRD uses powdered material while VSM uses bulk material; exact physical specimen identity across modalities is not established.",
    "Zr and Hf dc-magnetization trajectories include a high-temperature segment measured on a different VSM from the 50-400 K segment.",
    "The dM/dT columns contain values but no workbook formulas, so their derivation is not encoded in the Excel files.",
    "Only six nominal compositions are present; predictive, causal, or engineering-readiness claims are not justified."
  ],
  "next_action": "freeze_a_descriptive_xrd_handoff_contract_before_feature_extraction_and_consume_it_in_mda_with_nominal_composition_level_identity"
}
